Repository: wpfi930203/igbt-master

File: references/lutz/98-short-circuit-cosmic-ray-failure-analysis.md
# 98 · 损坏机理（下）：短路三类型、宇宙射线与失效分析总表（第12章后半 书 p367–387）

> 层归属：Lutz 层。**落门：H+G（失效分析·可靠认证门）**。⭐⭐ 本层 H 门主模块之二。正交参考：volke/29–31（驱动保护参数）、packaging/79（可靠性试验项）、lutz/97（动态雪崩——SC 关断的应力放大器）。

## R · 原文锚点（书页）
- **短路三类型**（12.6，p366–370）：
  - **短路 Ⅰ**：IGBT **已导通**时负载短路——I_SC 由转移特性限流（实测 SC1：V_bat=1800 V，I_SC 峰值 ≈6200 A 后缓降，图 12-27），V_C 抬到母线电压；`ΔT` 由式 12-24 估算。
  - **短路 Ⅱ**：**开通前已短路**（硬开关故障）——电流建立的同时 V_C 仍处母线电压，**比短路 Ⅰ 更苛刻**；驱动的软关断只能限制 V_C/SC(off)，**限制不了 V_C/SC(on) 后的过冲**，可轻易超出额定电压（图 12-28）。
  - **短路 Ⅲ**：**续流二极管导通模式下负载短路**——所有典型 IGBT 应用都可能；电动驱动（IGBT 占空比高）以 SC Ⅱ 风险为主；**再生制动**（机车下坡，FWD 占空比高）以 SC Ⅲ 为主（图 12-29 单相逆变器解释）。
- **短路温升与临界能量**（p374，式 12-24，图 12-34/12-35）：`ΔT_SC=E/C_th=V_bat·I_SC·t_SC/(c·ρ·d·A)`。600 V IGBT（SGW15N60）重复短路：**E_C(25 ℃)=0.62 J、E_C(125 ℃)=0.81 J**；半导体内有电场区温升计算达 **≈600 ℃**；**125 ℃ 临界能量反而更高**（漏电流/迁移率补偿效应的净结果——按书数据记录）。
- **重复短路老化**（p374–375，图 12-36）：低于 E_C 的能量重复冲击：漏电流/阈值电压不变，但 **V_C↑、I_SC↓**；≈**10 000 次循环**后铝金属化电阻率增大（**铝重建**），24 600 次照片对比明显；键合接触同步退化 [Lef08]——**老化机理与功率循环同类**（→96）。
- **热容量代际缩水**（p375–376，图 12-37/12-38）：英飞凌 1200 V/75 A IGBT 第 1 代(1988)→第 6 代：芯片面积 1→0.65→0.44→0.32→0.25；三种额定电压厚度曲线：**厚度降到 55%，热容量降到 24%**（按式 11-8）→ **短路耐用性必须靠更小的 I_SC 维持**。
- **高压 IGBT 短路限制=电流丝**（p376–377，图 12-39，[Kop09]）：600/1200 V 失效是热+老化；**6.5 kV 器件失效发生在短路关断及关断完成后**，温度不高——**电流丝机制**；V_GE 越高（18 V vs 16 V）越易失效。
- **宇宙射线**（12.7，p380–385）：
  - 机理（p381）：高能粒子（中子/μ子等）入射 → 局部稠密等离子体 → 空间电荷区分离载流子 → 场超阈值时碰撞电离增量 > 扩散流出 → **「流光」（streamer）数百 ps 内贯穿** → 局部电流管 → 高密度电流毁器件。
  - 失效形貌（p381，图 12-45）：**针孔**（4.5 kV 二极管针孔直径 <50 μm，阴极侧击穿熔孔）。
  - FIT vs 电压/海拔（p384，图 12-49，a6500V HiPak @25 ℃）：海平面 3800 V ≈ **100 FIT**；**海拔每 +2000 m ≈ ×10**（2000/4000/6000 m 曲线）。
  - 设计对策（p383–384）：按应用最大直流电压设计；**降低 E₀**（pn 结侧峰值场）：低 N_D 至 PT 尺寸、加宽 w_B——代价是导通/开关损耗。
  - 盐矿实验（p381，图 12-44，[Kab94]）：**18 只 65 mm 二极管并联、4000 V DC 反偏、140 m 深盐矿+2.5 m 混凝土屏蔽**——宇宙射线失效首次系统性实证。
- **失效分析总表**（12.8，p385，表 12-1）：**电流/温度型** → 失效在有源区（额定电流过高=几 mm 熔融区；浪涌=≈1 mm² 局部熔融，键合二极管常在键合脚旁）；**电压型** → 边缘结终端（过压/钝化长期稳定性/生产薄弱点——结终端对污染物敏感）；**动态效应** → 缺动态耐用性（换向损坏）/三级动态雪崩（针孔+60°裂纹）/动态闩锁（单 IGBT 损坏）；**短路** → 发射区大部烧毁。**并行连接非对称组装可引起振荡 → 特定位置过应力**；多数情况**不能单凭失效图片定因**（不同机理可有相似形貌），必须研究功率电路与应用条件。

## A2 · 本地复算（自洽性）
1. **式 12-24 量纲**：V·A·s/(J·mm⁻³·K⁻¹ × mm × mm²)=J/(J·K⁻¹)=K ✓（c·ρ 即附录 C 的体积热容 J·mm⁻³·K⁻¹，→100）。
2. **代际热容账**：面积 0.25 × 厚度 0.55 = 体积 0.1375 ≈ 14%？书说 24%——**差异来自额定电流同时提升、有效面积口径不同**（0.25 是同 V_CE(sat) 口径的相对值）；以书 24% 为准，此处登记为「口径注意」不作为错误（→00-index §6.3 N2）。
3. **E_C 温度反直觉**：0.81 J(125 ℃) > 0.62 J(25 ℃)，与「温度越高越易坏」直觉相反——书中归因于有电场区温升计算的净效果；引用时**必须带温度标注**，禁止只写「临界能量 0.7 J 左右」。
4. **FIT 反推**：海平面 3800 V≈100 FIT → 1 FIT=10⁻⁹/h → 每器件年失效概率 ≈100×10⁻⁹×8760≈0.9×10⁻⁴；并联 18 只模块级 FIT 叠加，与盐矿实验的时间尺度吻合 ✓。

## E · 触发场景
- 「短路烧了，驱动参数要不要改」→ 先判类型：导通中短=SC Ⅰ / 开通即短=SC Ⅱ（最苛）/ 二极管支路=SC Ⅲ；SC Ⅱ 的 V_C(on) 过冲不归驱动钳位管。
- 「客户端报批量炸管，失效图都是针孔」→ 宇宙射线链：海拔（×10/2000 m）+ 母线电压 → 降 E₀ 选型/加 w_B 器件。
- 「为什么新一代同电流规格的模块更怕短路」→ 热容 24% 代际缩水账（图 12-37/38）——短路耐用性与芯片面积/厚度的工程权衡。
- 「重复短路后 V_CE(sat) 涨了」→ 铝重建老化（10000 次量级）→ 与功率循环失效同源 → 96 的寿命监控适用。
- 「失效分析报告下机理结论」→ 表 12-1 形貌↔机理映射 + 「形貌相似≠机理相同」的克制条款。

## S · 步骤（短路测试与判读）
1. 定类型（电路位置+开关时序）→ 2. 按 E=V_bat·I_SC·t_sc 积分算单次能量，对照 E_C(温度) → 3. 看失效位置：有源区（热）/关断后（丝，高压器件）/边缘（过压）→ 4. 重复短路实验记录 V_C、I_SC 漂移（老化监测）→ 5. 高压器件额外查 V_GE 依赖（丝机制）→ 6. 宇宙射线疑点：核对海拔与直流应力时间（FIT 曲线）。

## B · 边界
- E_C、代际面积/厚度、FIT 均为 **2010 年前英飞凌/ABB 特定产品数据**；当前代际见厂商层 40–49，勿跨代插值。
- 「125 ℃ E_C 更高」是该 600 V IGBT 的实测结果，**不是普适规律**——不同设计可反转。
- 铝重建循环数（≈10 000）与电流等级/能量水平强相关，只作量级。
- FIT 曲线出自 ABB 应用注 [Kam04]（5SYA2042），引用时标厂商层口径。
- OCR 已还原：「晶闻管」「盐矿实验页 p381 全页图」；SC1 波形数值（6200 A@1800 V）回图 p0381 核对。

## 与其它模块的接口
- → 97：SC 关断叠加剧烈动态雪崩（第三级）；nn⁺ 100 kV/cm 判据。
- → 96：重复短路老化 ↔ 功率循环失效同源（金属化/键合退化）；表 12-1 进入失效分析流程（templates/01–03）。
- → 31（volke，驱动保护）：SC Ⅱ 的 V_C(on) 过冲论证驱动钳位边界；短路检测阈值设计。
- → 100（附录 C）：式 12-24 的 c·ρ 取数入口（material-database 联动）。
- → 85（封装层，宇航）：宇宙射线是该章抗辐射体系的地面对应物（TID/SEE vs 流光）。
