Repository: wpfi930203/igbt-master

File: references/volke-hornkamp/06-material-data.md
# 06 · 材料数据与提高负载周次的 8 种手段（第 14.5 节蒸馏）

> 来源：书页 374（图 14.7、14.8）、377–381（14.5.1–14.5.6、表 14.6、图 14.21），**逐页精读**。
> 这块补的是技能原来最大的空白：**模型 2 讲 CTE 失配讲得很顺，但没有任何可引用的材料数据**。

## R · 原文锚点

> 「在标准工业应用要求器件的寿命达到 10 年。其他的应用也可能要求差不多的寿命，但是有些负载特性可能导致加速老化。……类似负载特性的模块寿命也有可能超过 10 年，所以需要专门设计模块以满足需求。」【书 p377】

> 「对于牵引和风力发电来说，需要强大的负载周次能力，因此通常用 AlSiC 作为基板材料，AlN 为 DCB 材料，从而保证器件的寿命可以达到 15~30 年。」【书 p377】

> 「系统焊层的分离，如 DCB 与基板之间的焊层，总是从 DCB 的角落开始分离。在 DCB 的四角通过避免产生直角，可以提高系统焊接层的负载周次能力。」【书 p377】

> 「低温连接……两种材料通过预处理的银微粒或适当形状的银带连接。……低温连接工作压力为 40 MPa，持续时间约 60 s，其工作温度约 220 ℃，远远低于所连接材料的熔化温度。」【书 p378】

> 「大约在 34000 个周次后，绑定线从芯片表面脱落，引发失效。然而采用低温连接技术的芯片，在 62000 个周次时仍然保持稳定，直至芯片与 DCB 的接口出现破裂。」【书 p379】

## I · 骨架一：材料数据表（可直接引用，带出处）

### 表 14.6 Cu / Al 材料特性（书 p381，原表）

| 参数 | 铜 | 铝 |
|---|---|---|
| 电阻 | 1.7 μΩ·cm | 2.7 μΩ·cm |
| 导热系数 | **400 W/(m·K)** | **235 W/(m·K)** |
| **CTE** | **16.5 ppm/K** | **25 ppm/K** |
| 抗拉强度 | ~140 MPa | **~29 MPa** |
| 弹性模量 | ~120 GPa | **~50 GPa** |
| 熔化温度 | ~1085 ℃ | ~660 ℃ |

> **这张表解释了两件事**：
> ① 铜替代铝线的收益（导电 1.6 倍、导热 1.7 倍、强度 4.8 倍）与代价（CTE 更接近但模量 2.4 倍 → **把应力从线转移到芯片金属层和焊层**）；
> ② 铝的强度只有 29 MPa —— 这就是**铝线在功率循环里先坏**的材料学原因，不是工艺不好。

### 图 14.7 各材料 CTE（书 p374，柱状图读数，**近似值**）

| 材料 | CTE / ppm·K⁻¹ | 备注 |
|---|---|---|
| 硅 | **~2.6** | 芯片 |
| AlN 陶瓷 | **~4** | 与技能正文写的 4.5 有出入，见下方口径说明 |
| Al2O3 陶瓷 | **~7** | 成本低、导热差 |
| AlSiC | **~8** | 牵引/风电基板 |
| 铜 | **~17** | 基板/铜层 |
| 铝 | **~23** | 键合线/铝基板 |

> **两处书中自身口径不一致，引用时必须说明**：
> 1. **铝**：图 14.7 读为 ~23 ppm/K，表 14.6 写 **25 ppm/K**。建议引用「23–25」，不要单选一个。
> 2. **AlN**：图 14.7 读为 ~4，本技能正文与多数文献给 **4.5**。柱状图读数误差约 ±0.5，**按 4.5 用**。
> 3. Cu：图 14.7 读 ~17，表 14.6 写 **16.5**，同上取区间。

### 为什么 AlSiC + AlN 能把寿命做到 15–30 年（一句话算清）

Si 2.6 / AlN 4 → 失配 **1.4**；AlN 4 / Cu 16.5 → 失配 **12.5**。
换成 AlSiC 8 作基板：AlN 4 / AlSiC 8 → 失配 **4**，**比 AlN/Cu 小 3 倍**。
焊层应变 ∝ Δα·ΔT·L，失配降 3 倍 → 按 Coffin-Manson（指数 2~5）寿命提升 **9~240 倍**。

> 这就是「牵引用 AlSiC 不是奢侈，是算出来的」。**但代价是导热差（AlSiC ~180–200 W/m·K，低于 Cu 400）且贵**——热与寿命在这里是直接对立的。

## I · 骨架二：8 种提高负载周次的手段（14.5.1–14.5.6 + 铜键合 + 多基板）

| # | 手段 | 针对的失效部位 | 机理 | 代价 / 限制 | 出处 |
|---|---|---|---|---|---|
| 1 | **CTE 匹配**：AlSiC 基板 + AlN DCB | 系统焊层（DCB↔基板） | 降低 Δα·ΔT 的应变 | 导热下降、成本上升、加工难 | p377 |
| 2 | **DCB 四角去直角** + 陶瓷掺杂提高弹性 + 铜层**插入凹纹**（ELECTROVAC Curamik 专利） | 系统焊层、铜层脱落 | 分散角部应力集中；凹纹机械锁固铜层 | 需定制 DCB，打样周期长 | p377–378 |
| 3 | **低温连接 LTJ**（银微粒/银带，40 MPa / 60 s / 220 ℃） | 芯片焊层 + 键合线（银带可同时替代两者） | 连接层熔点远高于工作温度，抗蠕变 | **工艺慢，量产是瓶颈** → 书中明说「只限于高容量 IGBT 模块」 | p378–379 |
| 4 | **芯片焊层扩散焊接** | 芯片焊层 | 提高允许最高结温（150 → **175 ℃ 以上**） | 书中评价：工艺简单、易量产，**预计成为未来标准** | p379 |
| 5 | **改进系统焊接工艺**（同材料、新工艺与焊膏组合） | 系统焊层 | 同材料下提升周次 | 需改产线参数 | p379（ΔTc=130 K / 25000 周次对比，图 14.19） |
| 6 | **陶瓷直接键合到基板**（省掉系统焊层） | 系统焊层 | 消除一层焊层 | 大面积键合应力大、良率与成本 | p379–380 |
| 7 | **铜键合线**（替代铝线） | 键合线 | 强度 140 vs 29 MPa，抗疲劳大幅提升 | 需芯片表面覆铜；**剪切工艺必须改**（书 p54）；CTE 更高，应力转移到芯片侧 | p381 |
| 8 | **多基板设计**（分段铝基板，Mega Power Dual，图 14.21） | 系统焊层 / 基板 | 把大基板切成小块，降低每块的 Δα·L | 结构复杂、装配工序增加 | p381 |

### 最该记住的一组对照：烧结银「更好」是有条件的（图 14.18，书 p379）

| | 焊接模块 | 烧结（LTJ）模块 |
|---|---|---|
| 失效周次 | **~34 000** | **~62 000** |
| 失效部位 | **键合线从芯片表面脱落** | **芯片与 DCB 的接口破裂** |
| 读数 | UCEsat 突升 | Tj 缓慢爬升（Rth 变大），后段阶跃 |

> **这张图是本技能的「反鸡汤」样本**：烧结把寿命从 3.4 万提到 6.2 万（1.8 倍，不是数量级），
> 但**瓶颈从键合线搬到了芯片/DCB 界面**——下一次要提升，就得同时改键合（铜线/银带）和 DCB。
> 「换烧结银就解决了」这句话，在这张图上是不成立的。

### LTJ 的结构（图 14.16、14.17）

```
材料 A（芯片背面）   ← 贵金属层
                     ← Ag LTJ 层（40 MPa / 60 s / 220 ℃）
材料 B（DCB 表面）   ← 贵金属层
```
- 变体 a：LTJ 只替代**焊层**（键合仍是铝线）
- 变体 b：**银带 LTJ** 同时替代焊层与键合线（图 14.17b）—— 这条路线把 8 种手段里的 #3 与 #7 合成一步

## A1 · 案例：把 21167 h 的算例救回来

`05-reliability-life.md` 的算例算出只有 2.4 年（目标 15 年），瓶颈是系统焊层。按本节手段排序，**性价比顺序**是：

1. **先改 DCB 角部形状**（#2）—— 不改材料、不改产线主体，成本最低，直接改善角部应力集中
2. **再考虑多基板或分段基板**（#8）—— 结构改动，但不动材料体系
3. **最后才上 AlSiC**（#1）—— 寿命收益最大，但导热与成本双降

> 反过来的顺序（先上 AlSiC）是典型的「用最贵的方案解决最便宜的问题」。

## E · 触发场景

- 「客户要 15 年，算出来 2.4 年，怎么办？」→ 本节 8 手段排序
- 「铝线换铜线能提升多少？」→ 强度 4.8 倍，但 CTE 与模量上去，**应力转移到芯片侧**，要同步评估金属层
- 「烧结银是不是一定比焊料好？」→ 图 14.18：1.8 倍，且失效部位迁移
- 「AlSiC 基板为什么这么贵还都用？」→ 失配从 12.5 降到 4，Coffin-Manson 下 9~240 倍
- 「模块底板为什么不是平的？」→ 见 `04-installation-measurement.md`（焊接冷却后翘曲）

## S · 步骤（材料方案选型四步）

1. **定位瓶颈层**：用 PC/TC 结果与失效形貌判断是键合、芯片焊层、还是系统焊层
2. **算失配**：Δα = |α1 − α2|，比较候选组合（Si/AlN/Cu/AlSiC/Al2O3）
3. **查手段表**：按瓶颈层选 1–2 个手段，不叠加无关手段
4. **核代价**：导热（W/m·K）、成本、产线改造量、量产节拍——LTJ 就是死在节拍上

## B · 边界

- **14.5.7 及以后（若有）未读**；本节覆盖 14.5.1–14.5.6 + 铜键合 + 多基板，共 8 项
- 表 14.6 只有 Cu / Al 两种材料，**书中未给 Si / AlN / AlSiC / 焊料 / 烧结银的完整力学参数表**——所以本技能仍然缺一张完整材料库，这是已知缺口
- 图 14.7 是柱状图，读数有 ±0.5 ppm/K 误差，**不能当数据表引用**
- 图 14.18 的测试条件（ΔTj 多少、ton 多少）书中该页未标全，**只能做相对比较，不能直接外推**
- 手段 #2 的「陶瓷掺杂提高弹性」书中只给结论，**未给掺杂元素与工艺窗口**
- 银烧结的**工艺参数（压力/温度/时间曲线）书中给的是 LTJ 通用值，不等于量产烧结银的工艺规范**

File: references/volke-hornkamp/material-database.md
# 材料数据库 · IGBT 模块全结构材料参数速查

> **这是什么**：一张把书内表 14.6、表 4.2、表 4.3、表 4.4、表 2.3、图 14.7 与图 4.16 **交叉合并**成单一视图的材料库，每个值逐行标注**出处与证据等级**，冲突值给出**区间**而非单选。
>
> **为什么需要它**：书内材料数据散在 6 个模块（06 / 13 / 15 / 25 / 14 / 16），且**同一材料在不同位置给出两套值**（Si CTE 3 vs 4.0、AlN 4.1 vs 5、Al₂O₃ 7.1 vs 8、Al 23 vs 25、Cu 16.5 vs 17）。做 CTE 失配、热链、寿命计算时若混用口径，**同一结构能算出「安全」和「不安全」两个结论**。
>
> **来源**：Volke & Hornkamp《IGBT 模块：技术、驱动和应用》中文版，392 页全文通读。书页换算：**PDF 页 = 书页 + 12**。
>
> **配套**：`synthesis.md` 模型 2（CTE 失配的排队）/ 模型 10（手册给的是典型值不是真值）；`34-formula-index.md` §12「书未给」红线清单；`scripts/igbt_thermal.py`。

---

## §0 读法：三条硬纪律

### 0.1 证据等级（全文通用）

| 等级 | 标记 | 含义 | 能不能拿去做判决 |
|---|---|---|---|
| L1 | `[一手-标准/原厂]` | 标准正文、原厂 datasheet 明示值 | **能** |
| L2 | `[一手-论文]` | 论文实测/仿真值，有测试条件 | 能，但须带条件 |
| L3 | `[书 pXXX]` | 本书正文、表格或图 | **能引用，不能当"实测"** |
| L4 | `[行业实践]` | 无书内出处，行业通行值/经验值 | 只能当量级，不能进判决 |
| L5 | `[推断]` | 由书内公式或数据推导而来 | **必须标"推断"**，不可当出处 |

> **本文件绝大多数条目是 L3。** L3 的意思不是"可靠"，而是"这本书这么写，页码在此"。凡引用带 L3 的数进设计报告，必须同时写"据《IGBT 模块》pXXX"，**不许写成"实测值"或"行业标准值"**。

### 0.2 CTE 双口径红线 —— 本文件最重要的一条

书内 CTE 有**两套独立来源**，差异最大 33 %：

| 来源 | 位置 | 性质 | 温度 | 特征 |
|---|---|---|---|---|
| **A 套**：正文叙述 | 书 p50（第 2 章材料） | 单值，用于说明「为什么选 AlN」 | 未标 | Si **4.0**、AlN **4.1**、Al₂O₃ **7.1** |
| **B 套**：表 4.2 | 书 p127（第 4 章热学） | 表值，**明标 20 ℃** | **20 ℃** | Si **3**、AlN **5**、Al₂O₃ **8**、AlSiC **7–10**、Cu **17**、SnAg3.5 **57** |
| **C 套**：图 14.7 | 书 p374（柱状图读数） | 图形读数，±0.5 误差 | 未标 | Si **~2.6**、AlN **~4**、Al₂O₃ **~7**、AlSiC **~8**、Cu **~17**、Al **~23** |

**三种口径的用法规定**：

1. **做 CTE 失配定性排序**（谁和 Si 更近）→ 任一套都行，结论一致。
2. **做定量应力/寿命计算** → **必须用 B 套（表 4.2）**，因为它是唯一**明标了温度点**的数据。并且必须在报告里写「采用表 4.2 的 20 ℃ 值」。
3. **做跨温区（ΔT > 100 K）计算** → **三套都不能直接用**。书 p126 明说：

> 「多数材料的 CTE 不是线性的，只能在参考温度内定义。」【书 p126】

   此时应使用材料手册的**平均线膨胀系数 α_m(T₁→T₂)**，本文件的表值只能用来判断量级。

**错用的后果**（本地复算，L5）：

| 情形 | 算式 | 结论翻转 |
|---|---|---|
| Si/AlN 失配，用 A 套 | \|4.1 − 4.0\| = **0.1** | 「几乎完美匹配」 |
| Si/AlN 失配，用 B 套 | \|5 − 3\| = **2.0** | 「有 2 ppm/K 失配，焊层会疲劳」 |
| Si/Al₂O₃ 失配，用 A 套 | \|7.1 − 4.0\| = **3.1** | 可接受 |
| Si/Al₂O₃ 失配，用 B 套 | \|8 − 3\| = **5.0** | 差 61 %，选型结论可能反转 |

> 这就是为什么本文件的每张表下面都要标「口径」。

### 0.3 λ 的双口径（次要，但同样要标）

Al₂O₃ λ = **24**（书 p50）vs **25**（表 4.3）；AlN λ = **130–180**（书 p50）vs **180**（表 4.3）。
→ 量级一致，**统一取表 4.3**（更整齐、单值、同表 CTE 自洽）。差异 4 %，不影响工程判断。

---

## §1 金属与焊料

### 1.1 表 14.6 原表 —— 全书唯一"完整"的力学参数表（仅 Cu / Al）

| 参数 | 铜 | 铝 | 单位 | 等级 |
|---|---|---|---|---|
| 电阻率 | 1.7 | 2.7 | μΩ·cm | L3 书 p381 |
| 导热系数 λ | **400** | **235** | W/(m·K) | L3 书 p381（表 14.6） |
| CTE α | **16.5** | **25** | ppm/K | L3 书 p381（表 14.6） |
| 抗拉强度 σ_b | ~140 | **~29** | MPa | L3 书 p381（表 14.6） |
| 弹性模量 E | ~120 | **~50** | GPa | L3 书 p381（表 14.6） |
| 熔化温度 T_m | ~1085 | ~660 | ℃ | L3 书 p381（表 14.6） |

> **这张表解释了两件事**（书 p381 原意）：
> ① 铜线替代铝线的收益 = 电阻 0.63×、导热 1.70×、强度 4.83×；代价 = 模量 2.4×，**把应力从线转移到芯片金属层与焊层**。
> ② 铝的 σ_b 只有 **29 MPa** —— 这是**铝线在功率循环中先坏的材料学原因，不是工艺不好**。

### 1.2 λ 与 c_th 的完整清单（表 4.3 / 表 4.4，书 p127–128）

| 材料 | λ / W·m⁻¹·K⁻¹ | c_th / J·kg⁻¹·K⁻¹ | 备注 | 等级 |
|---|---|---|---|---|
| 空气 | **0.0261** | 1005 | 对流介质/气隙 | L3 表 4.3/4.4 |
| 焊料 SnAg3.5 | **28** | — | 软焊层 | L3 表 4.3 |
| Si | **100** | **741** | 芯片 | L3 表 4.3/4.4 |
| AlN | **180**（另口径 130–180） | 700–760 | 陶瓷 | L3 表 4.3/4.4 |
| AlSiC | **180** | — | 牵引基板（另口径称 ~180–200） | L3 表 4.3 |
| Al | **220**（另表 235） | 896 | 键合线/铝基板 | L3 表 4.3 / 表 14.6 |
| Au | 314 | 130 | 镀层/贵金属化 | L3 表 4.3/4.4 |
| Cu | **380**（另表 400） | **381** | 铜层/基板/铜线 | L3 表 4.3/4.4 vs 表 14.6 |
| Ag | 429 | 234 | 烧结银/银带 | L3 表 4.3/4.4 |
| Al₂O₃ | 25（另口径 24） | 850–1000 | 陶瓷 | L3 表 4.3/4.4 |
| TIM（膏/垫） | **0.5 ~ 6**（膜 0.01 ~ 4） | — | 见 §6 | L3 表 4.3 |

> **λ 的第三处冲突**：Cu **380**（表 4.3）vs **400**（表 14.6），差 5 %；Al **220** vs **235**，差 6.8 %。
> 同一本书的两张表都给"铜 400 / 铝 235"或"铜 380 / 铝 220"，**换算时全链条用同一套**。做热阻计算取表 4.3（与 CTE 同表），做材料对比取表 14.6（参数全）。
>
> **「λ 越高越好」不成立的地方**：AlSiC λ = 180 只有 Cu(380) 的 **47 %**，但它是牵引模块的标准选择 —— 因为 CTE 匹配买回来的寿命，比热阻损失的钱更值。这是 `synthesis.md` 模型 2 的材料版。

### 1.3 CTE 与力学（表 4.2，书 p127，**20 ℃**）

| 材料 | α / 10⁻⁶K⁻¹ | 等级 | 备注 |
|---|---|---|---|
| Si | **3** | L3 表 4.2 | 20 ℃ 值；另一口径 4.0（p50）、2.6（图 14.7） |
| AlN | **5** | L3 表 4.2 | 另口径 4.1（p50）、~4（图 14.7） |
| AlSiC | **7 ~ 10** | L3 表 4.2 | 成分依赖，**给的是区间不是单值**；图 14.7 读 ~8 |
| Al₂O₃ | **8** | L3 表 4.2 | 另口径 7.1（p50）、~7（图 14.7） |
| Fe | 12.2 | L3 表 4.2 | 螺钉/结构件 |
| Au | 14.2 | L3 表 4.2 | — |
| Cu | **17** | L3 表 4.2 | 另口径 16.5（表 14.6）、~17（图 14.7） |
| 黄铜 | 18.4 | L3 表 4.2 | 端子 |
| Sn | 19.2 | L3 表 4.2 | 镀锡 |
| Ag | 23 | L3 表 4.2 | — |
| **焊料 SnAg3.5** | **57** | L3 表 4.2 | **全表最大** → 焊层是应变集中层 |
| Al | 25 | L3 表 14.6 | 图 14.7 读 ~23，**引用写 23–25** |

> **SnAg3.5 的 α = 57 是整张表的"最大值"** —— 这解释了一件事：无论上下两侧是什么材料，**焊层永远是被夹在中间、承担最大应变的那一层**。所以 TC 试验考核的永远是焊层，不是两侧的铜和陶瓷。

### 1.4 键合线专用数据（书 p54–55）

| 类型 | 线径 | 材料 | 特征电阻 | 等级 |
|---|---|---|---|---|
| 细铝线 | 17 ~ 100 μm | 99 % Al + 1 % Si | **0.0264** Ω·mm²/m | L3 书 p54–55 |
| 粗铝线 | 100 ~ 500 μm | 99.99 % Al | **0.0264** Ω·mm²/m | L3 书 p54–55 |
| 铜线 | 100 ~ 500 μm | Cu | **0.0178** Ω·mm²/m | L3 书 p54–55 |
| 铜带 | 2 mm 铜箔 | Cu | 书未给 | L3 书 p59 |

> **书 p57 写"铜电阻率约为铝的一半"，按上表实为 67 %**（0.0178/0.0264 = 0.674）。引用时用 67 %，并注"书 p57 近似表述偏低"。

### 1.5 温度—CTE 分档限制

书 p126 明说 CTE 只在参考温度内定义。工程含义：

- 表 4.2 的值是 **20 ℃** 的**瞬时** α，不是 −40~125 ℃ 的平均 α。
- 焊料（SnAg3.5）在接近固相线时有明显的非线性台阶，**跨 150 K 用 57 会低估低温段应变**。
- **可操作规则**：ΔT ≤ 100 K 用表 4.2；ΔT > 100 K 或跨过焊料固相线时，**回材料手册取 α_m(−40→150 ℃)**，并在报告里写"本计算不用书内 CTE"。

---

## §2 陶瓷（DCB / AMB 基材）

| 参数 | Al₂O₃（96 %） | AlN | Si₃N₄ | 等级 |
|---|---|---|---|---|
| λ / W·m⁻¹·K⁻¹ | **24**（p50）/ **25**（表 4.3） | **130–180**（p50）/ **180**（表 4.3） | **书未给** | L3 |
| CTE α / ppm·K⁻¹ | **7.1**（p50）/ **8**（表 4.2） | **4.1**（p50）/ **5**（表 4.2） | **书未给** | L3 |
| c_th / J·kg⁻¹·K⁻¹ | 850–1000 | 700–760 | 书未给 | L3 表 4.4 |
| 相对成本 | 低 | 高（5–10×） | 最高 | L4 行业实践 |
| 断裂韧性 | 低（脆） | 低（脆） | **高（纤维增强）** | L4 行业实践 |

**决策要点**（据书 p50 原意 + 行业实践）：

- AlN 的 λ 是 Al₂O₃ 的 **5.2–7.5 倍**，CTE 更接近 Si → 高功率/高热流密度场景优先。
- Al₂O₃ 成本低、常规模块够用（**欧洲货源的"标准 IGBT 模块"就用 Al₂O₃ + Cu**，书 p128 图 4.16）。
- **日本货源的"标准 IGBT 模块"用 AlN + Cu** —— 这是书 p128 图 4.16 的材料地图，做竞品对标时有用：**同样叫"标准模块"，欧系与日系的陶瓷选择不同**。
- **Si₃N₄（AMB 基材）书内未给任何数据**。本技能对 AMB 的材料参数只能给行业值（L4：λ ≈ 60–90、CTE ≈ 3.2、抗弯强度 ≈ 700–800 MPa、断裂韧性 ≈ 6–7 MPa·m^0.5），**且必须标 L4，不许挂"据《IGBT 模块》"**。

**DCB / AMB / DPC 的书内覆盖边界**：

| 工艺 | 书内是否覆盖 | 本文件能给什么 |
|---|---|---|
| DCB（直接覆铜） | **是**（书 p50–51） | λ / CTE / c_th 全套 |
| AMB（活性金属钎焊） | **否** | 只能 L4 行业值 + 说明缺口 |
| DPC（直接镀铜） | **否** | 只能 L4 行业值 + 说明缺口 |

> 这是本技能的**已知缺口**，见 §9。

---

## §3 半导体（Si 芯片）

| 参数 | 值 | 口径 / 来源 | 等级 |
|---|---|---|---|
| λ | **100** W/(m·K) | 表 4.3 | L3 书 p127 |
| c_th | **741** J/(kg·K) | 表 4.4 | L3 书 p128 |
| α | **3**（表 4.2）/ **4.0**（p50）/ **~2.6**（图 14.7） | **三口径** | L3 书 p127/50/374 |
| 密度 ρ | 书未给 | — | — |
| 弹性模量 | 书未给（行业 ~130–190 GPa 随晶向） | — | — |
| 击穿场强 | 见模块 01/02（书第 1 章） | 非材料库范畴 | — |
| 最高允许 Tvj | 150 ℃（常规）/ 175 ℃+（扩散焊焊层，书 p379） | — | L3 书 p379 |

> **Si 的 CTE 是全书最危险的一个数**：2.6 / 3 / 4.0 三个值都在书里。**任何引用 Si CTE 的表，必须注明取自哪一套。**
> 相对误差 (4.0−2.6)/3 ≈ 47 %，足以把"失配 1.4 ppm/K（可接受）"变成"失配 2.6 ppm/K（不可接受）"。

---

## §4 基板与复合材料

| 材料 | α / ppm·K⁻¹ | λ / W·m⁻¹·K⁻¹ | 用途 | 等级 |
|---|---|---|---|---|
| **Cu** | **17**（表 4.2）/ 16.5（表 14.6） | **380**（表 4.3）/ 400（表 14.6） | 主流基板，厚 **3–8 mm**，镀 Ni **3–10 μm** | L3 书 p51/p127/p381 |
| **AlSiC** | **7–10**（表 4.2）/ ~8（图 14.7） | **180**（表 4.3），行业称 180–200 | 牵引/风电基板 | L3 书 p127/374 |
| **Cu/Mo 合金** | 书未给 | 书未给 | 高端基板（书 p51 仅列名） | L3（仅列名） |
| **IMS**（绝缘金属基板） | **54** | 聚合物层 **1–4** | 低成本/低功率，**未广泛采用** | L3 书 p51 |
| 铝基板 | 25 | 235 | 低成本 | L3 表 14.6 |

**基板的三条设计事实**（书 p51）：

1. **厚度 3–8 mm** 是有意的：横向扩热 + 机械刚度。
2. **镀镍 3–10 μm**：可焊性 + 抗腐蚀。
3. **底板不是平的**，有意做成凸面或凹面 —— 「生产商通常优化基板与冷却介质之间的热阻，使其在**高温下更小**；低温下热阻优化是次要的」。
   → 所以**冷机测得的热阻比热机差，不是测量错误，是设计如此**。

---

## §5 连接层（芯片焊层 / 系统焊层 / 烧结 / 扩散焊）

### 5.1 三种贴装工艺的材料学对比（书 p54/p59/p60）

| 工艺 | 工艺窗口 | 层厚 | 熔点关系 | 失效机理 | 等级 |
|---|---|---|---|---|---|
| **软焊**（真空焊接） | 含铅 190–250 ℃ / 无铅 220–260 ℃ | **60–80 μm** | 连接层熔点 < 工作温度上限（有蠕变） | 气泡 → 连接不足 → 热阻↑ → 早期失效 | L3 书 p54/p60 |
| **烧结银 LTJ** | **220 ℃ / ≥40 MPa / 约 1 min** | 致密化后数 μm 级 | 银熔点 961 ℃，**远高于工作温度** | 孔隙率未降下来则强度与导热同时差 | L3 书 p59/p378 |
| **扩散焊** | 加压 + 加热，焊料与母材反应成合金相 | **约 20 μm** | 合金相熔点比焊料高几百 ℃ | 界面合金相生长 | L3 书 p59–60 |

> **烧结银为什么必须加压**（书 p59 原意）：银粉靠颗粒间表面扩散提高硬度，**≥40 MPa 的压强迫使银粉体积收缩、孔隙率下降**才能形成致密连接。孔隙率越高，连接强度与导热越差。超时超压会破坏芯片。
>
> **扩散焊为什么要"扩散"**：在被连金属之间放低熔点焊料（Sn-Ag、Sn-Au），加压加热使焊料熔化并与母材反应生成**熔点高于焊料几百度的合金相**。有效层仅 ~20 μm（比软焊 60–80 μm 薄 3–4 倍），所以热阻更低，且操作温度可高于原焊料熔点仍稳定。

### 5.2 连接层的热物性

| 材料 | α / ppm·K⁻¹ | λ / W·m⁻¹·K⁻¹ | 等级 |
|---|---|---|---|
| 焊料 SnAg3.5 | **57** | **28** | L3 表 4.2 / 表 4.3 |
| 烧结银 | 书未给（行业 ~19–23） | 书未给（行业 150–250） | **缺口** |
| 扩散焊合金相 | 书未给 | 书未给 | **缺口** |
| 贵金属化层（Au/Ag） | Au 14.2 / Ag 23 | Au 314 / Ag 429 | L3 表 4.2/4.3 |

### 5.3 烧结 vs 焊接：一组必须记住的对照（图 14.18，书 p379）

| | 焊接模块 | 烧结（LTJ）模块 |
|---|---|---|
| 失效周次 | **~34 000** | **~62 000**（1.82×） |
| 失效部位 | **键合线从芯片表面脱落** | **芯片与 DCB 的接口破裂** |
| 现场读数 | U_CEsat 突升 | T_j 缓慢爬升（R_th↑），后段阶跃 |

> **这是本技能的"反鸡汤"样本**：烧结把寿命从 3.4 万提到 6.2 万（**1.8 倍，不是数量级**），但**瓶颈从键合线搬到了芯片/DCB 界面**。
> 「换烧结银就解决了」在这张图上不成立。下一步要提升，必须**同时**改键合（铜线/银带）与 DCB。

---

## §6 聚合物、封装材料与 TIM

### 6.1 塑料框架（书 p49）

| 材料 | 连续工作温度 | 峰值耐受 | 典型应用 | CTI | 等级 |
|---|---|---|---|---|---|
| **PPS**（聚苯硫醚） | **240 ℃** | **270 ℃**（焊接时） | 标准模块、IPM | 高（非导体，优异绝缘） | L3 书 p49 |
| **PBT** | **−50 ~ 150 ℃** | **280 ℃** | 电力电子典型温区 | **低于 PPS** | L3 书 p49 |
| **PPA / PA / PET** | 书未给 | 书未给 | **2.5 ~ 6.5 kV 高压模块** | **> 400**（NFF 16101） | L3 书 p49 |

**框架必须满足的五条**（书 p49）：
1. 工作温度内机械稳定、抗拉强度高
2. 承受焊接时**引脚附近 > 250 ℃** 的局部高温
3. 必须绝缘，且**保持爬电距离**（封装内）
4. 符合 NFF 16101 / UL 94 VO / UL 1557 / IEC 60747-15 / RoHS
5. **不吸湿**、可激光打标

### 6.2 灌封与塑模

| 体系 | 成分/工艺 | 关键温度 | 等级 |
|---|---|---|---|
| **塑模化合物**（transfer molding） | 环氧 **20–30 %** + 石英 + 阻燃剂 + 固化剂 | 压注 **> 6 MPa / > 170 ℃** | L3 书 p52 |
| **环氧灌封** | 树脂 + 硬化剂，几分钟到几小时固化 | 热固性终产物稳定 **> 250 ℃**；热塑性 Tg ≈ **60 ℃** | L3 书 p52 |
| **硅胶** | — | **决定键合线可达温度上限**（热点在中部） | L3 书 p52/p56 |

> **Tg 的意义**（书 p52 脚注）：玻璃化转变温度标志最终产品的**最大变形能力** —— 低于 Tg 易碎，高于 Tg 变柔软。

### 6.3 TIM（热界面材料）

**两种 R_th 网络拓扑**（图 4.25，书 p136）：

```
a) 导热垫片：R_th,BasePlate — R_th,TIM — R_th,HeatSink           （串联）
b) 导热膏  ：R_th,BasePlate — [R_th,TIM ∥ R_th,Metal-Metal] — R_th,HeatSink
                              ↑ 金属直接接触的并联通路
```

> **「硅脂越薄越好」不成立**：涂太薄，接触面积不足、金属-金属通路建立不起来；涂太厚，硅脂层主导。**存在最优厚度，书未给值**（→ §9 缺口）。

**TIM 选型数据**（表 4.6，书 p130）：

| 名称 | 材料 | λ / W·m⁻¹·K⁻¹ | 等级 |
|---|---|---|---|
| AOS MicroFaze A | 铝箔 | **0.02** | L3 表 4.6 |
| AOS MicroFaze K | 聚酰亚胺 | **0.03** | L3 表 4.6 |
| Bergquist Hi-Flow | PCM | **1 ~ 4** | L3 表 4.6 |
| Denka HittiPlate | 铝箔或铜箔 | **4** | L3 表 4.6 |
| 通用导热膏/垫 | — | **0.5 ~ 6**（膜 0.01–4） | L3 表 4.3 |

**PCM 的取舍**（书 p130）：熔点可调 **60–80 ℃**，λ 可达 3–4 W/(m·K)，不含硅；但与散热器之间**无法形成金属-金属接触**，界面热阻相对较高。

**TIM 的失效形态**（图 4.17，书 p130）：长期工作后底板出现**变干区**与**抽空区（pump-out）** → 这是"R_th 缓慢上升"最常见的原因，**不是模块坏了**。

---

## §7 发射率表（红外测温专用）

| 材料 | 表面状态 | ε | 等级 |
|---|---|---|---|
| 铜 | 抛光 | **0.05** | L3 书 p124 |
| 铜 | 氧化 | **0.60** | L3 书 p124 |
| 铁 | 镀锌 | **0.03** | L3 书 p124 |
| 锡 | 抛光 | **0.07** | L3 书 p124 |
| 漆 | 平坦 | **0.90** | L3 书 p124 |
| 玻璃 | 平坦 | 0.94 | L3 书 p124 |
| FR4 PCB | — | 0.94 | L3 书 p124 |
| 阻焊剂 | — | 0.94 | L3 书 p124 |
| **硅 / 芯片铝表面** | — | **≈ 0.02** | L3 书 p125 |

**三条工程结论**：
1. 抛光金属 ε 极低（0.03–0.07）→ **红外测温必须先涂黑**，否则读的是"环境反射"不是表面温度。
2. 芯片铝面 ε ≈ 0.02 —— **直接红外汇总测量芯片温度，书原文说"不可能或很难"**。
3. 散热器做辐射优化没意义：翅片间距太窄，**只能与相邻翅片互相辐射**（书 p137）。

> **这张表是 L3 但可以按 L1 用**：发射率是物理量，不随厂家变；但**氧化程度不同差异极大**，实践中应以"同批同表面处理的参考试片"现场标定。

---

## §8 CTE 失配矩阵（本文件的核心用途）

### 8.1 主矩阵（用 **B 套 表 4.2 / 20 ℃**，单位 ppm/K）

| Δα ↓ / 材料对 → | Si (3) | AlN (5) | Al₂O₃ (8) | AlSiC (8) | Cu (17) | Al (25) | SnAg3.5 (57) |
|---|---|---|---|---|---|---|---|
| **Si (3)** | 0 | **2** | 5 | 5 | 14 | 22 | 54 |
| **AlN (5)** | 2 | 0 | 3 | 3 | **12** | 20 | 52 |
| **Al₂O₃ (8)** | 5 | 3 | 0 | 0 | 9 | 17 | 49 |
| **AlSiC (8)** | 5 | 3 | 0 | 0 | 9 | 17 | 49 |
| **Cu (17)** | 14 | 12 | 9 | 9 | 0 | 8 | 40 |
| **Al (25)** | 22 | 20 | 17 | 17 | 8 | 0 | 32 |

### 8.2 「AlSiC + AlN 凭什么能把寿命做到 15–30 年」—— 一句话算清

```
方案 A（标准 Cu 基板）：AlN(5) ↔ Cu(17)   → Δα = 12
方案 B（牵引 AlSiC）：  AlN(5) ↔ AlSiC(8) → Δα = 3
                                          → 失配小 4 倍
```

> ⚠ **口径差异提示**：`06-material-data.md` 用 A 套算得「AlN 4 / Cu 16.5 → 12.5；换 AlSiC 8 → 失配 4，小 3 倍」。
> 用 B 套（本表）算是 **12 → 3，小 4 倍**。**倍数取决于口径**（3 倍 vs 4 倍），两级都在书内。
> 引用时写：「失配从 12–12.5 降到 3–4，**降低 3–4 倍**」—— 别选一个数当唯一答案。

**寿命收益的换算**（Coffin-Manson，`n ∝ Δα^(−c)`，c = 2~5）：

| c | 失配降 3 倍 → 寿命倍数 | 失配降 4 倍 → 寿命倍数 |
|---|---|---|
| 2 | 9× | 16× |
| 3 | 27× | 64× |
| 4 | 81× | 256× |
| 5 | 243× | 1024× |

> **这里必须诚实**：**c 书内未给**（`34-formula-index.md` §12 红线）。上表只是**灵敏度区间**，不能当预测值。
> 正确说法：「失配降低 3–4 倍，在 c = 2~5 的典型范围内，寿命提升 9~1000 倍，**具体倍数必须由厂商标定的 β1/c 决定**」。
>
> **代价**：AlSiC λ = 180 只有 Cu 的 47 %，且成本高、加工难。**热与寿命在这里是直接对立的**。

### 8.3 各界面层的"谁在扛应变"

按 Δα 排序，承担应变的优先级（B 套）：

```
焊层内部（SnAg3.5 自身 α=57）  >>>  芯片/AlN (2)  >  AlN/Cu (12)  >  Si/AlN (2)
                                                         ↑ 系统焊层是最大失配点
```

→ **所以 TC 试验永远考系统焊层，PC 永远考键合线**（书 p375 + 表 14.5），这是材料决定的，不是标准随意规定的。

---

## §9 书未给清单（引用红线 · 与本文件缺口一一对应）

> 下列项目**书中没有任何数据或完整公式**。引用时不许写"据《IGBT 模块》pXXX"，只能标 L4 并说明来源，或直接标"书未给"。

| # | 缺口 | 本文件影响哪一节 | 只能怎么办 |
|---|---|---|---|
| 1 | **Si / AlN / AlSiC / 焊料 / 烧结银的完整力学参数表**（σ_b、E、断裂韧性、泊松比） | §1–§5 | 书 p381 表 14.6 明说只有 Cu/Al；其余回材料手册 |
| 2 | **Si₃N₄（AMB）任何参数** | §2 | 只能 L4 行业值；AMB 书内完全未覆盖 |
| 3 | **烧结银的 α / λ / E / 孔隙率—强度关系** | §5.2 | 只有工艺窗口（220 ℃/40 MPa/1 min）与图 14.18 周次，无物性 |
| 4 | **扩散焊合金相的物性** | §5.2 | 只有层厚 20 μm 与"熔点高几百度" |
| 5 | **TIM 最优厚度** | §6.3 | 只有"存在最优"的机理（图 4.25b），无值 |
| 6 | **R_th(j-c) 典型值** | 全文件 | 因封装而异太大，必须查 datasheet |
| 7 | **Cu 线键合的剪切工艺参数** | §1.4 | 书 p54 只说"剪切工艺必须改"，未给参数 |
| 8 | **AlSiC 的 SiC 体积分数—CTE 关系曲线** | §4 | 只有 7–10 的区间，无成分对应 |
| 9 | **Coffin-Manson 指数 c / Bayerer β1~β4** | §8.2 | 厂商标定值，**禁止跨型号套用** |
| 10 | **CTE 随温度变化的曲线（任何材料）** | §0.2 | 书 p126 只说"非线性"，无曲线 |
| 11 | **焊层空洞率与 R_th 的定量关系** | §5.1 | 只有定性判据（真空焊接抑气泡） |

---

## §10 引用范例（照这个写，不会出错）

**✅ 正确写法**：

> 「系统焊层（AlN DCB ↔ Cu 基板）在 20 ℃ 的 CTE 失配为 |5 − 17| = **12 ppm/K**（采用《IGBT 模块》表 4.2，书 p127，20 ℃ 值）。同一材料对在本文件 A 套口径下为 |4.1 − 16.5| = 12.4 ppm/K，**两者结论一致**。改用 AlSiC 基板后失配降至 |5 − 8| = **3 ppm/K**，降低约 4 倍（若用 A 套为 |4.1 − 8| = 3.9，降低约 3 倍）。寿命提升倍数取决于 Coffin-Manson 指数 c，**该指数书内未给，须由厂商标定**。」

**❌ 错误写法（四种典型翻车）**：

1. 「Si 的 CTE 是 3 ppm/K，据《IGBT 模块》」—— 书里还有 4.0 和 2.6，等于隐瞒了两个口径。
2. 「AlSiC 使寿命提升 81 倍」—— c = 4 是假设值，书未给，把假设写成了结论。
3. 「烧结银模块寿命是焊接的 2 倍」—— 书是 34000 → 62000，**1.82 倍**，且失效部位已迁移。
4. 「AlN 的导热系数 180，是 Al₂O₃ 的 7.5 倍」—— 这是拿表 4.3 的 AlN(180) 除 p50 的 Al₂O₃(24)，**跨口径相除**。同口径应为 180/25 = 7.2 或 (130–180)/24 = 5.4–7.5。

---

## §11 交叉引用

| 想知道什么 | 去哪 |
|---|---|
| 各材料争议值的完整清单 | `volke-hornkamp/13-materials-insulation.md` 附节、`00-index.md` §6 |
| 8 种提高负载周次的手段与排序 | `volke-hornkamp/06-material-data.md` §I 骨架二 |
| 热链每段 R_th 的量级与假设陷阱 | `volke-hornkamp/15-thermal-model-heatsink.md` |
| 界面链七层与 press-fit 参数 | `volke-hornkamp/25-die-attach-bonding.md` |
| CTE 失配 → 寿命的完整算例 | `references/worked-examples.md` 算例 A |
| 公式与单位陷阱 | `volke-hornkamp/34-formula-index.md` §12–§14 |
| 材料取舍背后的判断逻辑 | `synthesis.md` 模型 2、模型 10 |

---

## 版本记录

| 版本 | 日期 | 变更 |
|---|---|---|
| v1.0 | 2026-10-22 | 新建。合并表 14.6 / 4.2 / 4.3 / 4.4 / 2.3 / 图 14.7 / 图 4.16 共 6 处书内数据源；建立 §0.2 CTE 三口径红线、§8 CTE 失配矩阵、§9 十一项缺口清单 |
